Repository: evil-is-good/stroi-metodichka

File: subjects/steel-properties.html
Механические характеристики стали — СтройМетодичка

СтройМетодичка

Главная
  ›
  Металлические конструкции
  ›
  Балочная клетка
  ›
  А что делать?
  ›
  Характеристики стали

КМ-01
  Стальная балочная клетка

Сборка
  А что делать?

Этапы ▾

Порядок расчёта

1. Перекрытие

1.1
  Настил балочной клетки

1.2
  Компоновка нормального типа

1.3
  Швы настила

1.4
  Балки настила

1.5
  Усложнённый тип

1.6
  Балки настила (усложн.)

1.7
  Вспомогательные балки

1.8
  Сравнение вариантов

2. Главная балка

2.1
  Сечение главной балки

2.2
  Проверочный расчёт

2.3
  Балка переменного сечения

2.4
  Общая устойчивость

2.5
  Приведённые напряжения

2.6
  Местная устойчивость стенки

2.7
  Рёбра жёсткости

2.8
  Опорные рёбра

2.9
  Швы поясов балки

3. Колонна

3.1
  Длина колонны

3.2
  Сечение стержня колонны

3.3
  Швы поясов колонны

3.4
  Оголовок колонны

3.5
  База колонны

3.6
  Траверса

3.7
  Швы траверсы

Все этапы →

Калькуляторы ▾

Калькуляторы

01
  Настилтолщина и пролёт

02
  Балка настилаподбор сечения

03
  Главная балканагрузки и сечение

04
  Колоннаустойчивость

05
  Узлысварка и болты
  
  Все калькуляторы →

Прочее ▾

Дополнительно

01
  Первая группапредельные состояния

02
  Вторая группапредельные состояния

← К разделу «А что делать?»
  Механические характеристики стали

  Предел текучести, временное сопротивление, относительное удлинение и ударная вязкость по ГОСТ 27772-2021

σ

Две таблицы — два вида проката

  В таблице 4 приведены характеристики листового и широкополосного универсального проката и заготовок для гнутых профилей, в таблице 5 — сортового и фасонного проката. По классу прочности и размеру сечения здесь определяют предел текучести, временное сопротивление, относительное удлинение и ударную вязкость.

Источник: ГОСТ 27772-2021 «Прокат для строительных стальных конструкций». Таблицы 4 и 5 приведены полностью.

Таблица 4 — листовой прокат
  Таблица 5 — сортовой прокат

Таблица 4
  Механические свойства листового и широкополосного универсального проката и заготовок для гнутых профилей

Класс прочности	Толщина продукции, мм	Механические свойства	

Предел текучести σт, Н/мм², не менее	Временное сопротивление σв, Н/мм²	Относительное удлинение, %, не менее	Ударная вязкость, Дж/см², не менее, при температуре испытания, °C	После механического старения +20 °C+15−10, KCU	

δ5	δ80	−20	−40	−70	0	−20	−40	−60	

KCU	KCV	

С235	От 2,0 до 2,9 включ.	235	Не менее 360	—1)	28	—	—	—	—	—	—	—	29	

Св. 3,0 до 4,0 включ.	235	Не менее 360	26	—1)	—	—	—	—	—	—	—	29	

С245	От 2,0 до 2,9 включ.	245	Не менее 370	—1)	26	—	—	—	—	—	—	—	29	

Св. 3,0 до 4,0 включ.	245	Не менее 370	26	—1)	—	—	—	—	—	—	—	29	

Св. 4,0 до 10,0 включ.	235	Не менее 370	25	—1)	29	—	—	34	—	—	—	29	

Св. 10,0 до 40,0 включ.	235	Не менее 370	25	—1)	29	—	—	34	—	—	—	29	

С255	От 2,0 до 3,9 включ.	255	Не менее 380	—1)	25	—	—	—	—	—	—	—	29	

Св. 4,0 до 10,0 включ.	245	Не менее 380	25	—1)	29	29	—	34	34	—	—	29	

Св. 10,0 до 20,0 включ.	245	Не менее 370	25	—1)	29	29	—	34	34	—	—	29	

Св. 20,0 до 40,0 включ.	235	Не менее 370	25	—1)	29	29	—	34	34	—	—	29	

С345	От 2,0 до 3,9 включ.	345	Не менее 490	—1)	21	—	—	—	—	—	—	—	29	

Св. 4,0 до 10,0 включ.	345	Не менее 490	21	—1)	—	39	34	—	34	34	—	29	

Св. 10,0 до 20,0 включ.	325	Не менее 470	21	—1)	—	34	29	—	34	34	—	29	

Св. 20,0 до 40,0 включ.	305	Не менее 460	21	—1)	—	34	29	—	34	34	—	29	

Св. 40,0 до 60,0 включ.	285	Не менее 450	21	—1)	—	34	29	—	34	34	—	29	

Св. 60,0 до 80,0 включ.	275	Не менее 440	21	—1)	—	34	29	—	34	34	—	29	

Св. 80,0 до 160,0 включ.	265	Не менее 430	21	—1)	—	34	29	—	34	34	—	29	

С345К	От 4,0 до 10,0 включ.	345	Не менее 470	20	—1)	—	39	—	—	—	—	—	29	

С355	От 4,0 до 16,0 включ.	355	Не менее 470	21	—1)	—	—	—	—	34	34	—	29	

Св. 16,0 до 40,0 включ.	345	Не менее 470	21	—1)	—	—	—	—	34	34	—	29	

Св. 40,0 до 60,0 включ.	335	Не менее 470	21	—1)	—	—	—	—	34	34	—	29	

Св. 60,0 до 80,0 включ.	325	Не менее 460	21	—1)	—	—	—	—	34	34	—	29	

Св. 80,0 до 100,0 включ.	315	Не менее 460	21	—1)	—	—	—	—	34	34	—	29	

Св. 100,0 до 160,0 включ.	295	Не менее 460	21	—1)	—	—	—	—	34	34	—	29	

С355-1	От 8,0 до 16,0 включ.	355	Не менее 470	21	—1)	—	34	34	—	34	34	—	29	

Св. 16,0 до 40,0 включ.	345	Не менее 470	21	—1)	—	34	34	—	34	34	—	29	

Св. 40,0 до 50,0 включ.	335	Не менее 470	21	—1)	—	34	34	—	34	34	—	29	

С355К	От 8,0 до 16,0 включ.	355	Не менее 470	21	—1)	—	34	34	—	34	34	—	29	

Св. 16,0 до 40,0 включ.	345	Не менее 470	21	—1)	—	34	34	—	34	34	—	29	

Св. 40,0 до 50,0 включ.	335	Не менее 470	21	—1)	—	34	34	—	34	34	—	29	

С355П	От 8,0 до 16,0 включ.	355	Не менее 470	21	—1)	—	—	—	—	34	34	—	29	

Св. 16,0 до 40,0 включ.	345	Не менее 470	21	—1)	—	—	—	—	34	34	—	29	

С390-1	От 8,0 до 50,0 включ.	390	520—680	20	—1)	—	—	—	—	—	34	34	29	

С390	От 8,0 до 40,0 включ.	390	520—680	20	—1)	—	—	—	—	—	34	29	29	

Св. 40,0 до 60,0 включ.	385	520—680	20	—1)	—	—	—	—	—	34	29	29	

Св. 60,0 до 80,0 включ.	375	510—670	20	—1)	—	—	—	—	—	34	34	29	

Св. 80,0 до 100,0 включ.	365	510—670	20	—1)	—	—	—	—	—	34	34	29	

Св. 100,0 до 160,0 включ.	360	510—670	20	—1)	—	—	—	—	—	34	34	29	

С440	От 8,0 до 40,0 включ.	440	540—700	20	—1)	—	—	—	—	—	34	34	29	

Св. 40,0 до 60,0 включ.	430	540—700	20	—1)	—	—	—	—	—	66	66	29	

Св. 60,0 до 80,0 включ.	420	540—700	20	—1)	—	—	—	—	—	66	66	29	

Св. 80,0 до 100,0 включ.	410	530—690	20	—1)	—	—	—	—	—	66	66	29	

Св. 100,0 до 120,0 включ.	400	530—690	20	—1)	—	—	—	—	—	66	66	29	

С550	От 8,0 до 50,0 включ.	540	640—800	17	—1)	—	—	—	—	—	66	66	29	

С590	От 8,0 до 50,0 включ.	590	685—845	15	—1)	—	—	—	—	—	66	66	29	

Таблицу можно прокручивать по горизонтали →

1) Значение относительного удлинения не нормируют и не контролируют.

  Примечания

Знак «—» означает, что показатель не нормируют, но определяют с указанием фактических результатов, в случае если это испытание предусмотрено заказываемой категорией.

  Допускается снижение величины ударной вязкости и ударной вязкости после механического старения не более чем на 30 % на одном образце из одной партии при условии, что среднее арифметическое значение результатов испытаний партии должно быть не ниже указанных норм.

  При отсутствии на диаграмме растяжения физического предела текучести допускается определять условный предел текучести σ0,2. Фактические значения условного предела текучести σ0,2 должны соответствовать нормам для предела текучести σт.

Таблица 5
  Механические свойства сортового и фасонного проката

Класс прочности	Размеры проката по сечению, мм	Механические свойства, не менее	

Предел текучести σт, Н/мм²	Временное сопротивление σв, Н/мм²	Относительное удлинение δ5, %	Ударная вязкость, Дж/см², при температуре испытания, °C	После механического старения +20 °C+15−10, KCU	

−20	−40	−70	0	−20	−40	

KCU	KCV	

С245	От 4,0 до 10,0 включ.	245	370	25	29	—	—	34	—	—	29	

Св. 10,0 до 20,0 включ.	245	370	24	29	—	—	34	—	—	29	

Св. 20,0 до 40,0 включ.	235	370	24	29	—	—	34	—	—	29	

С255	От 4,0 до 10,0 включ.	255	380	25	29	29	—	34	—	—	29	

Св. 10,0 до 20,0 включ.	245	370	25	29	29	—	34	34	—	29	

Св. 20,0 до 40,0 включ.	235	370	24	29	29	—	34	34	—	29	

Св. 40,0 до 60,0 включ.	225	370	23	—	—	—	34	34	—	29	

С345	От 4,0 до 10,0 включ.	345	480	21	—	39	34	34	34	34	29	

Св. 10,0 до 20,0 включ.	325	470	21	—	34	29	34	34	34	29	

Св. 20,0 до 40,0 включ.	305	460	21	—	34	29	34	34	34	29	

Св. 40,0 до 60,0 включ.	285	450	20	—	—	—	—	34	34	29	

С345К	От 4,0 до 10,0 включ.	345	470	20	—	39	—	—	—	—	29	

С355	От 4,0 до 10,0 включ.	355	470	21	—	34	34	—	34	34	29	

Св. 10,0 до 20,0 включ.	355	470	21	—	34	34	—	34	34	29	

Св. 16,0 до 40,0 включ.	345	470	21	—	34	34	—	34	34	29	

Св. 40,0 до 60,0 включ.	335	470	21	—	—	—	—	34	34	29	

С355-1	От 8,0 до 20,0 включ.	355	480	21	—	34	34	—	34	—	29	

Св. 20,0 до 40,0 включ.	345	480	21	—	34	34	—	34	—	29	

С390, С390-1	От 4,0 до 8,0 включ.	390	520	20	—	34	34	—	34	34	29	

Св. 8,0 до 10,0 включ.	390	520	20	—	34	34	—	34	34	29	

Св. 10,0 до 20,0 включ.	380	500	20	—	34	34	—	34	34	29	

Св. 20,0 до 40,0 включ.	370	490	20	—	34	34	—	34	34	29	

Св. 40,0 до 60,0 включ.	360	510	19	—	—	—	—	34	34	29	

С440	От 4,0 до 10,0 включ.	440	590	19	—	—	—	—	—	34	29	

Св. 10,0 до 20,0 включ.	435	580	18	—	—	—	—	—	34	29	

Св. 20,0 до 40,0 включ.	430	570	18	—	—	—	—	—	34	29	

Св. 40,0 до 60,0 включ.	420	560	18	—	—	—	—	—	34	29	

Таблицу можно прокручивать по горизонтали →

Примечание — Знак «—» означает, что показатель не нормируют, но определяют с указанием фактических результатов, в случае если это испытание предусмотрено заказываемой категорией.

Единицы измерения. Толщина и размеры проката указаны в миллиметрах, напряжения — в Н/мм², что совпадает с МПа, ударная вязкость — в Дж/см².
  Значения являются минимальными гарантированными: фактические характеристики конкретной партии могут быть выше.

Как пользоваться таблицей

Определите вид проката: листовой и широкополосный универсальный — таблица 4, сортовой и фасонный — таблица 5.

  Найдите свой класс прочности.

  Выберите строку, в диапазон которой попадает толщина листа или размер сечения.

  Выпишите значения σт, σв, относительного удлинения и ударной вязкости для проверок и расчётов.

Что важно помнить

С увеличением толщины проката гарантированные значения σт и σв снижаются.

  Для расчётных сопротивлений Ry и Ru используют СП 16.13330.2017, а не напрямую табличные значения.

  Класс прочности и толщину проката указывают в задании и в чертежах КМ.

  Не путайте нормативное сопротивление текучести с расчётным: между ними стоит коэффициент надёжности по материалу.

Смотрите также

  Таблица пригодится при проверках по первой группе предельных состояний и при выборе марки стали в калькуляторах.

Сортамент двутавров →
  Сопротивления по СП 16 →
  Первая группа →
  Подбор настила →
  Расчёт колонны →

Механические характеристики стали — справочная таблица для расчётов элементов стальной балочной клетки.

  Нормативные значения приведены по ГОСТ 27772-2021 (таблицы 4 и 5); расчётные сопротивления принимаются по СП 16.13330.2017.
